Repository: vicena-labs/battery-degradation-state-of-health-digital-twin

# Battery Degradation and State-of-Health Digital Twin

An open-source battery research twin for SOC, terminal voltage, heat generation, temperature, calendar and cycle aging scenarios, and state-of-health validation against measured multi-chemistry data. It gives battery R&D teams a transparent baseline for testing estimators, comparing aging stressors, preparing experiments, and adding proprietary cell data without rebuilding the workflow.

[Installation](#installation) | [Quick start](#60-second-example) | [Upload data](#upload-your-own-data) | [Examples](examples) | [Documentation](docs/getting-started.md) | [Scientific status](#scientific-status) | [Citation](#citation) | [Contributing](CONTRIBUTING.md) | [AI agent usage](#use-this-repository-with-an-ai-agent) | [License](#license)

## What release 0.1.0 provides

- Level 0: executable 1RC Thevenin equivalent-circuit model, Coulomb SOC, irreversible heat generation, lumped thermal response, and synthetic aging scenarios.
- Level 1: measured calendar-aging ingestion for LCO, LFP, LMO, LTO, NCA, and NMC cells.
- Leakage-controlled validation: entire cell-condition trajectories are held out.
- Research artifacts: executed notebooks, CSV and JSON results, tested Python package, data schema, model card, validation guide, and reproducible A4 one pager.

## Scientific status

| Component | Level | Evidence | Boundary |
|---|---:|---|---|
| Electro-thermal model | 0 | Executable synthetic checks | Illustrative parameters, not cell-calibrated |
| Aging scenario model | 0 | Monotonicity and range tests | Scenario generator, not a mechanistic degradation law |
| Calendar-aging SOH model | 1 | 478 measured records, 108 cell-condition trajectories, 27 held-out groups | Dataset conditions only |

Held-out SOH results: MAE 0.0285, RMSE 0.0363, R2 0.644. The mean-training-SOH baseline MAE is 0.0444. These are repository run results, not universal performance claims. This release is not pack-level, online BMS, safety certification, or production validation.

## 60-second example

```bash
python examples/quickstart.py
```

Expected result: final SOC near 0.618, minimum voltage near 3.644 V, and maximum temperature near 25.82 C for the bundled synthetic profile.

## 10-minute quickstart

```bash
battery-twin simulate --output outputs/profile.csv
battery-twin validate --output outputs/validation.csv
pytest -q
```

Expected result: one synthetic profile, measured held-out predictions, printed metrics, and three passing tests.

## Full research workflow

Run the executed notebooks in order:

1. `notebooks/01_level0_electrothermal_twin.ipynb`
2. `notebooks/02_level1_measured_validation.ipynb`

Then use `scripts/run_validation.py` and `scripts/make_onepager.py` to regenerate reported artifacts. See [getting started](docs/getting-started.md), [model card](docs/model-card.md), [validation guide](docs/validation.md), and [R&D roadmap](docs/roadmap.md).

## Upload your own data

Provide one CSV per chemistry or cell family with the fields in `schemas/calendar_ageing.schema.json`: State-of-Charge [%], Temperature [degC], Cell Identity Number, Days Passed [days], Discharge Capacity [Ah], and Charge Capacity [Ah]. Do not guess missing units, labels, cell identities, or test conditions. Add a new case study and keep the reference dataset unchanged.

## Expected artifacts

Outputs are written to `outputs/`: time histories, held-out predictions, metrics, and PNG plots. The one-page PDF is in the repository root and its preview is under `assets/`.

## Extension contract

Add new physics in `src/battery_twin/`, datasets under a provenance-specific directory, schemas in `schemas/`, complete workflows in `case_studies/`, and regression tests in `tests/`. Every new measured model must separate calibration and validation by physical cell or independent experiment. Report a baseline and uncertainty or residual distribution.

## Versioning and compatibility

The default branch represents the current development release. Tagged releases, documentation, examples, and notebooks share the same version in `VERSION` and `CHANGELOG.md`. Scientific result changes require a changelog entry and rerun of the evidence artifacts.

## Citation

Cite this software using `CITATION.cff`. The measured calendar-aging data are from Zenodo DOI [10.5281/zenodo.6685365](https://doi.org/10.5281/zenodo.6685365). Additional impedance data are archived for future extension from LiBforSecUse DOI [10.5281/zenodo.6418665](https://doi.org/10.5281/zenodo.6418665).

## Use this repository with an AI agent

```text
Clone https://github.com/vicena-labs/battery-degradation-state-of-health-digital-twin.git. Read AGENTS.md, AGENT_PLAYBOOK.md, and the repository skill under .agents/skills/. Run the documented smoke test and baseline example without changing the model. Summarize what is implemented, what is synthetic, what has been validated, and what data are required to adapt the twin.

File: datasets/measured/calendar_ageing/LCO_Data.csv
State-of-Charge,Temperature,Cell Identity Number,Days Passed,Discharge Capacity,Charge Capacity
20,60,7,0,2.45412750,1.87214507
20,60,7,35,2.41555458,1.80029225
20,60,7,58,2.38883544,1.76682733
20,60,7,82,2.38196964,1.76950632
20,60,7,120,2.36175286,1.74333607
20,60,8,0,2.47397222,1.87633333
20,60,8,35,2.44907117,1.82348115
20,60,8,58,2.42487300,1.79243396
20,60,8,82,2.41229481,1.77646167
20,60,8,120,2.39064079,1.74949133
50,60,25,0,2.46460133,1.86694444
50,60,25,35,2.42305556,1.80318081
50,60,25,58,2.39714004,1.76490744
50,60,25,82,2.37511481,1.74703833
50,60,25,120,2.34081321,1.72610275
50,60,26,0,2.44798767,1.85603550
50,60,26,35,2.39893729,1.78801589
50,60,26,58,2.37394444,1.74504863
50,60,26,82,2.35272850,1.72988371
50,60,26,120,2.31698263,1.70858061
100,60,43,0,2.41511111,1.74360435
100,60,43,35,2.29567953,1.66508333
100,60,43,58,2.18738315,1.52708875
100,60,43,82,2.05556835,1.39351361
100,60,43,120,1.92131592,1.26280556
100,60,44,0,2.41843204,1.75804713
100,60,44,35,2.30506733,1.67448571
100,60,44,58,2.31445514,1.66246896
100,60,44,82,2.18485606,1.53069889
100,60,44,120,2.01162079,1.34137299
20,60,71,0,2.45557217,1.86325883
20,60,71,35,2.43180271,1.80370879
20,60,71,58,2.40399149,1.76752400
20,60,71,82,2.39597967,1.75994271
20,60,71,120,2.37430556,1.74071579
20,60,72,0,2.43541340,1.80643043
20,60,72,35,2.44588442,1.83387171
20,60,72,58,2.41691667,1.79761111
20,60,72,82,2.40290844,1.77582732
20,60,72,120,2.38269167,1.75588071
50,60,83,0,2.40976771,1.75913033
50,60,83,35,2.40724999,1.78909910
50,60,83,58,2.38089192,1.74071579
50,60,83,82,2.36564167,1.73999365
50,60,83,120,2.32952778,1.71724628
50,60,84,0,2.41085075,1.77266638
50,60,84,35,2.40436143,1.77366124
50,60,84,58,2.38016978,1.73241119
50,60,84,82,2.34911738,1.70145846
50,60,84,120,2.31842690,1.69124928
100,60,95,0,2.41914275,1.77916363
100,60,95,35,2.30904483,1.68232472
100,60,95,58,2.20469003,1.55175988
100,60,95,82,2.06603936,1.41158333
100,60,95,120,1.92774976,1.29133333
100,60,96,0,2.46429896,1.88550464
100,60,96,35,2.31698263,1.69485997
100,60,96,58,2.23538093,1.58893858
100,60,96,82,2.12092192,1.47063585
100,60,96,120,1.99682150,1.33884550
100,60,112,0,2.42305556,1.76635172
100,60,112,35,2.30723375,1.66669656
100,60,112,58,2.19855185,1.51938022
100,60,112,82,2.06495615,1.38788479
100,60,112,120,1.91475126,1.24350146
50,60,115,0,2.41113889,1.73891044
50,60,115,35,2.40580571,1.76283082
50,60,115,58,2.38233619,1.72709044
50,60,115,82,2.35480556,1.70135922
50,60,115,120,2.31734369,1.68294468
20,60,118,0,2.40940669,1.75885967
20,60,118,35,2.43684375,1.81951000
20,60,118,58,2.40580571,1.77880267
20,60,118,82,2.39452778,1.76836111
20,60,118,120,2.37286111,1.74488889

File: datasets/measured/calendar_ageing/LFP_Data.csv
State-of-Charge,Temperature,Cell Identity Number,Days Passed,Discharge Capacity,Charge Capacity
20,60,7,0,1.56911111,1.55430417
20,60,7,39,1.54126651,1.52204708
20,60,7,59,1.53393456,1.51882406
20,60,7,84,1.52066667,1.50448714
20,60,7,120,1.49949657,1.48581581
20,60,8,0,1.55600000,1.53916247
20,60,8,39,1.52504733,1.50464844
20,60,8,59,1.50616199,1.49054792
20,60,8,84,1.48238867,1.46658878
20,60,8,120,1.45283865,1.44002658
50,60,25,0,1.56150139,1.54652153
50,60,25,39,1.53593418,1.51941514
50,60,25,59,1.52104808,1.50651217
50,60,25,84,1.49370667,1.47881406
50,60,25,120,1.44181338,1.43102433
50,60,26,0,1.57022222,1.55472192
50,60,26,39,1.53510588,1.51939783
50,60,26,59,1.52155625,1.50795625
50,60,26,84,1.49594168,1.48199878
50,60,26,120,1.44048063,1.43080206
100,60,43,0,1.56222222,1.54694219
100,60,43,39,1.46466667,1.44847314
100,60,43,59,1.46666667,1.45474586
100,60,43,84,1.36641042,1.35277283
100,60,43,120,1.26366913,1.24857667
100,60,44,0,1.56100233,1.54529854
100,60,44,39,1.46017061,1.44347189
100,60,44,59,1.45866667,1.44491669
100,60,44,84,1.35688889,1.34311347
100,60,44,120,1.25176525,1.23643896
20,60,71,0,1.47822222,1.45980931
20,60,71,39,1.53066667,1.51237800
20,60,71,59,1.52244444,1.50848814
20,60,71,84,1.50577778,1.49059478
20,60,71,120,1.48216649,1.46900853
20,60,72,0,1.46066667,1.44080456
20,60,72,39,1.52511111,1.50415372
20,60,72,59,1.51644444,1.49915247
20,60,72,84,1.49638604,1.47822383
20,60,72,120,1.46977778,1.45547489
50,60,83,0,1.46839129,1.44841558
50,60,83,39,1.50933938,1.49188025
50,60,83,59,1.49867738,1.48188775
50,60,83,84,1.47727851,1.46330075
50,60,83,120,1.42728789,1.41646514
50,60,84,0,1.47083528,1.45024483
50,60,84,39,1.52400000,1.50737675
50,60,84,59,1.51504533,1.50048614
50,60,84,84,1.48838754,1.47474233
50,60,84,120,1.44333333,1.43053117
100,60,95,0,1.48555556,1.46603308
100,60,95,39,1.45594918,1.43725458
100,60,95,59,1.45639354,1.44147139
100,60,95,84,1.35907846,1.34544739
100,60,95,120,1.26309646,1.24775631
100,60,96,0,1.49438642,1.47470192
100,60,96,39,1.48949844,1.47022983
100,60,96,59,1.49534550,1.48051867
100,60,96,84,1.40027600,1.38712447
100,60,96,120,1.30022222,1.28665492
100,60,112,0,1.49305333,1.47347939
100,60,112,39,1.45933333,1.44080747
100,60,112,59,1.46061497,1.44491550
100,60,112,84,1.36152244,1.34732975
100,60,112,120,1.26189213,1.24620036
50,60,115,0,1.47911111,1.46014272
50,60,115,39,1.52977488,1.51028900
50,60,115,59,1.52533238,1.50848814
50,60,115,84,1.50371800,1.48840558
50,60,115,120,1.45391894,1.44152842
20,60,118,0,1.48794318,1.46818842
20,60,118,39,1.53326801,1.51395475
20,60,118,59,1.52539501,1.51106658
20,60,118,84,1.51333333,1.49792994
20,60,118,120,1.49155556,1.47803431

File: datasets/measured/calendar_ageing/LMO_Data.csv
State-of-Charge,Temperature,Cell Identity Number,Days Passed,Discharge Capacity,Charge Capacity
20,50,1,0,1.93390115,1.81999518
20,50,1,92,1.91500000,1.78972222
20,50,1,152,2.03722222,1.86120675
20,60,2,0,1.88388889,1.77250000
20,60,2,29,1.94322239,1.77722222
20,60,2,63,1.93377983,1.75561425
20,60,2,79,1.93944444,1.76166667
20,60,2,120,1.95390415,1.78111111
50,50,4,0,1.96751731,1.73275988
50,50,4,92,1.94127833,1.71465700
50,50,4,152,1.92183778,1.68966200
50,60,5,0,1.97722222,1.78047717
50,60,5,29,2.01141278,1.78887940
50,60,5,63,1.99918872,1.76248656
50,60,5,79,1.99697867,1.77393500
50,60,5,120,1.98444444,1.74894525
100,50,7,0,1.94083333,1.73527778
100,50,7,92,1.91416667,1.67497343
100,50,7,152,1.93317638,1.69886590
100,60,8,0,1.96916667,1.78805556
100,60,8,29,1.93527778,1.76970986
100,60,8,63,1.88601161,1.67355411
100,60,8,79,1.83741022,1.56078964
100,60,8,120,1.75048317,1.49083333
20,50,11,0,1.92056582,1.78721249
20,50,11,92,1.96111111,1.77472222
20,50,11,152,1.88730033,1.74374667
20,50,12,0,1.93527778,1.76970986
20,50,12,92,1.92583333,1.75909256
20,50,12,152,2.00807894,1.83239615
20,50,13,0,1.95972222,1.75333333
20,50,13,92,1.95044317,1.74853911
20,50,13,152,2.01057932,1.83851063
20,50,14,0,1.98833333,1.75804144
20,50,14,92,1.98501993,1.76220874
20,50,14,152,1.97444444,1.75540867
20,60,15,0,1.94627733,1.73132033
20,60,15,29,1.97611111,1.77547817
20,60,15,63,1.95140378,1.74222222
20,60,15,79,1.95944444,1.76415347
20,60,15,120,1.96485413,1.77867788
20,60,16,0,1.95361111,1.74742822
20,60,16,29,1.97932628,1.76964600
20,60,16,63,1.96338100,1.74965000
20,60,16,79,1.96890640,1.76415347
20,60,16,120,1.97527778,1.78166667
20,60,17,0,1.86305556,1.71166667
20,60,17,29,1.90555556,1.77777778
20,60,17,63,1.90723049,1.76193092
20,60,17,79,1.97694444,1.75554107
20,60,17,120,1.99609725,1.76172750
20,60,18,0,1.96377383,1.76833333
20,60,18,29,1.99099061,1.78853111
20,60,18,63,1.97085114,1.76276438
20,60,18,79,1.98196392,1.78027778
20,60,18,120,1.99335451,1.80257513
50,50,23,0,1.96472222,1.75353811
50,50,23,92,1.96168310,1.74248356
50,50,23,152,1.93993285,1.71702472
50,50,24,0,1.97835226,1.76242522
50,50,24,92,1.96835076,1.74659506
50,50,24,152,1.95588400,1.72847500
50,50,25,0,1.99182378,1.77582189
50,50,25,92,1.96858213,1.74109446
50,50,25,152,1.96516244,1.73687478
50,50,26,0,1.96671300,1.75985133
50,50,26,92,1.95710850,1.74277778
50,50,26,152,1.94838700,1.73368139
50,60,27,0,1.90128633,1.76444444
50,60,27,29,2.00111111,1.78547617
50,60,27,63,1.99444444,1.75748581
50,60,27,79,1.98752031,1.74803994
50,60,27,120,1.98277778,1.73777778
50,60,28,0,1.95194444,1.77075689
50,60,28,29,2.01487472,1.80372267
50,60,28,63,2.00654306,1.77972222
50,60,28,79,2.00891240,1.79110196
50,60,28,120,2.00002218,1.76970986
50,60,29,0,1.88656706,1.73770794
50,60,29,29,1.99805556,1.77498843
50,60,29,63,1.98861111,1.75416667
50,60,29,79,1.98779813,1.76325839
50,60,29,120,1.98168610,1.74776213
50,60,30,0,1.89906456,1.74527778
50,60,30,29,1.98305556,1.78194444
50,60,30,63,1.97390715,1.76081964
50,60,30,79,1.96710650,1.75679700
50,60,30,120,1.96111111,1.74298467
100,50,35,0,1.95694444,1.74215150
100,50,35,92,1.88955000,1.66550017
100,50,35,152,1.88628933,1.70497793
100,50,36,0,1.97404956,1.76075889
100,50,36,92,1.93805556,1.70938028
100,50,36,152,1.97446279,1.77284250
100,50,37,0,1.94750000,1.73444444
100,50,37,92,1.89406556,1.67944444
100,50,37,152,1.88833333,1.71747981
100,50,38,0,1.95933028,1.73159806
100,50,38,92,1.90229433,1.66683300
100,50,38,152,1.88146933,1.69938228
100,60,39,0,1.96888889,1.75575989
100,60,39,29,1.92667785,1.69555556
100,60,39,63,1.95222222,1.71687878
100,60,39,79,1.87083614,1.61888889
100,60,39,120,1.80777778,1.54166667
100,60,40,0,1.86879283,1.70743622
100,60,40,29,1.90305556,1.66661106
100,60,40,63,1.85250000,1.62579939
100,60,40,79,1.80269494,1.57361111
100,60,40,120,1.74138889,1.49777778
100,60,41,0,1.90945304,1.74250000
100,60,41,29,1.91472222,1.67722222
100,60,41,63,1.88490072,1.65244722
100,60,41,79,1.83833126,1.58718250
100,60,41,120,1.77075689,1.50439800
100,60,42,0,1.93638889,1.72854311
100,60,42,29,1.90201667,1.65883483
100,60,42,63,1.88361583,1.65469261
100,60,42,79,1.83935428,1.60079089
100,60,42,120,1.77449022,1.51161733

File: datasets/measured/calendar_ageing/LTO_Data.csv
State-of-Charge,Temperature,Cell Identity Number,Days Passed,Discharge Capacity,Charge Capacity
20,50,1,0,1.30593794,1.26583217
20,50,1,99,1.30106369,1.25704058
20,50,1,152,1.29673103,1.24024633
20,50,2,0,1.32420779,1.28123875
20,50,2,99,1.31767225,1.27015500
20,50,2,152,1.31121558,1.25049013
20,50,3,0,1.29763367,1.26679208
20,50,3,99,1.29524914,1.26211174
20,50,3,152,1.29257889,1.21483893
20,60,7,0,1.28481619,1.24161625
20,60,7,31,1.27600183,1.22855165
20,60,7,64,1.26477761,1.21253563
20,60,7,81,1.25755650,1.19618400
20,60,7,120,1.23821992,1.16025203
20,60,8,0,1.28279656,1.22716625
20,60,8,31,1.26693206,1.20954717
20,60,8,64,1.25013108,1.18506789
20,60,8,81,1.23842056,1.16250250
20,60,8,120,1.21939938,1.12384875
20,60,9,0,1.27019344,1.23246314
20,60,9,31,1.29384258,1.26008389
20,60,9,64,1.29745314,1.25758233
20,60,9,81,1.29434678,1.23522758
20,60,9,120,1.28712789,1.20520344
50,50,19,0,1.16575375,1.09002672
50,50,19,99,1.18498433,1.11546325
50,50,19,152,1.18841892,1.10555211
50,50,20,0,1.14335625,1.06237175
50,50,20,99,1.07736017,0.97785875
50,50,20,152,1.00192917,0.89343197
50,50,21,0,1.14164783,1.06279750
50,50,21,99,1.07092217,0.97828003
50,50,21,152,0.99790350,0.89758411
50,60,25,0,1.28485042,1.24600272
50,60,25,31,1.16945894,1.08963983
50,60,25,64,1.03751000,0.93560225
50,60,25,81,1.06691917,0.96034217
50,60,25,120,0.97394736,0.85732642
50,60,26,0,1.29369900,1.25951564
50,60,26,31,1.16422364,1.08031813
50,60,26,64,1.03338394,0.93242597
50,60,26,81,0.97573625,0.87205750
50,60,27,0,1.27184001,1.23535158
50,60,27,31,1.16159938,1.08283333
50,60,27,64,1.04106292,0.92863489
50,60,27,81,0.98303219,0.87005050
100,50,37,0,1.23805950,1.19924603
100,50,37,99,1.20214325,1.16530681
100,50,37,152,1.13660289,1.09783875
100,50,38,0,1.22417442,1.18905438
100,50,38,99,1.18372064,1.14996194
100,50,38,152,1.11481750,1.07465142
100,50,39,0,1.19635036,1.13840817
100,50,39,99,1.13966142,1.08244456
100,50,39,152,1.06183000,1.00693267
100,60,43,0,1.28394750,1.24762747
100,60,43,31,1.22414308,1.18155675
100,60,43,64,1.12107750,1.07991717
100,60,43,81,1.04395225,1.00590078
100,60,43,120,0.96088392,0.92719067
100,60,44,0,1.29381688,1.24473903
100,60,44,31,1.22650572,1.17325003
100,60,44,64,1.11313428,1.06255233
100,60,44,81,1.02341197,0.97773844
100,60,44,120,0.93827508,0.90029203
100,60,45,0,1.29131519,1.25268225
100,60,45,31,1.24437797,1.20285658
100,60,45,64,1.16078967,1.11927222
100,60,45,81,1.08819517,1.04832481
100,60,45,120,1.01126667,0.97808438

File: datasets/measured/calendar_ageing/NCA_Data.csv
State-of-Charge,Temperature,Cell Identity Number,Days Passed,Discharge Capacity,Charge Capacity
20,60,7,0,2.52708333,2.27874564
20,60,7,28,2.48363033,2.20651475
20,60,7,56,2.46597222,2.15616149
20,60,7,81,2.44197033,2.13229767
20,60,7,120,2.42187500,2.11216200
20,60,8,0,2.52252489,2.27110583
20,60,8,28,2.48675671,2.20936867
20,60,8,56,2.47013889,2.15243333
20,60,8,81,2.44891367,2.13879829
20,60,8,120,2.43294400,2.13020833
50,60,25,0,2.53745724,2.29234150
50,60,25,28,2.47465278,2.19861111
50,60,25,56,2.44826389,2.16111250
50,60,25,81,2.41419700,2.09828667
50,60,25,120,2.39267267,2.07119633
50,60,26,0,2.52500000,2.27006404
50,60,26,28,2.44508504,2.15243056
50,60,26,56,2.41973478,2.12639583
50,60,26,81,2.39062500,2.08577733
50,60,26,120,2.36493056,2.05208333
100,60,43,0,2.52981743,2.27874564
100,60,43,28,2.32393367,1.93144343
100,60,43,56,2.28159722,1.84791667
100,60,43,81,2.23611111,1.76180556
100,60,44,0,2.53716854,2.28333333
100,60,44,28,2.33229167,1.94375000
100,60,44,56,2.29541431,1.86827972
100,60,44,81,2.25276450,1.79166667
100,60,44,120,2.19644817,1.68819444
20,60,71,0,2.52881944,2.27847222
20,60,71,28,2.49131944,2.20970933
20,60,71,56,2.47083053,2.14574357
20,60,71,81,2.44826389,2.12638889
20,60,71,120,2.42634783,2.10695450
20,60,72,0,2.52812500,2.27945751
20,60,72,28,2.47638764,2.19088788
20,60,72,56,2.45967583,2.14201833
20,60,72,81,2.44062500,2.13334489
20,60,72,120,2.41875000,2.10799600
50,60,83,0,2.52884592,2.26589688
50,60,83,28,2.44509483,2.14886894
50,60,83,56,2.41591488,2.12153550
50,60,83,81,2.38223028,2.08090278
50,60,83,120,2.35653275,2.05763889
50,60,84,0,2.52634479,2.26381329
50,60,84,28,2.45550296,2.15373064
50,60,84,56,2.42984683,2.11284722
50,60,84,81,2.39996317,2.08506944
50,60,84,120,2.37118056,2.03784722
100,60,95,0,2.51881613,2.26728593
100,60,95,28,2.30305411,1.90694444
100,60,95,56,2.23991933,1.81423611
100,60,95,81,2.21180556,1.74062500
100,60,95,120,2.17361111,1.66686667
100,60,96,0,2.52223381,2.27465278
100,60,96,28,2.31837900,1.92746933
100,60,96,56,2.25833333,1.83205244
100,60,96,81,2.23429586,1.76597222
100,60,96,120,2.18776250,1.70923286
100,60,112,0,2.51979167,2.27563700
100,60,112,28,2.29402525,1.89409722
100,60,112,56,2.26838700,1.83841503
100,60,112,81,2.22222222,1.76638400
50,60,115,0,2.53091679,2.28985808
50,60,115,28,2.44821933,2.15129979
50,60,115,56,2.42110000,2.11007900
50,60,115,81,2.39198901,2.07048611
50,60,115,120,2.36799246,2.04513889
20,60,118,0,2.52848556,2.26562500
20,60,118,28,2.48293600,2.20138383
20,60,118,56,2.46800783,2.16275950
20,60,118,81,2.44582353,2.14400725
20,60,118,120,2.42604167,2.12501422

File: datasets/measured/calendar_ageing/NMC_Data.csv
State-of-Charge,Temperature,Cell Identity Number,Days Passed,Discharge Capacity,Charge Capacity
20,60,7,0,2.49419444,1.68927778
20,60,7,37,2.45274474,1.58112310
20,60,7,57,2.44588442,1.60827517
20,60,7,80,2.43794089,1.58749475
20,60,7,120,2.42926246,1.57654765
20,60,8,0,2.49493933,1.69866667
20,60,8,37,2.46387900,1.61831325
20,60,8,57,2.46171200,1.64369624
20,60,8,80,2.45381140,1.62228501
20,60,8,120,2.44911822,1.60863633
50,60,25,0,2.49166667,1.69603867
50,60,25,37,2.44877297,1.59784747
50,60,25,57,2.42891415,1.58485097
50,60,25,80,2.41554393,1.55488682
50,60,25,120,2.40436143,1.57119444
50,60,26,0,2.48771600,1.68989883
50,60,26,37,2.44327778,1.58617807
50,60,26,57,2.41908333,1.55945893
50,60,26,80,2.41157278,1.55404289
50,60,26,120,2.39677897,1.55205556
100,60,43,0,2.49207888,1.69269356
100,60,43,37,2.29016667,1.31084143
100,60,43,57,2.13792425,1.15127329
100,60,44,0,2.48921275,1.68159200
100,60,44,37,2.28665279,1.30686111
100,60,44,57,2.13319828,1.14730214
20,60,71,0,2.45272836,1.52817179
20,60,71,37,2.45057832,1.56571724
20,60,71,57,2.44552335,1.60037457
20,60,71,80,2.43858333,1.57715133
20,60,71,120,2.43713889,1.58112310
20,60,72,0,2.45706053,1.56668032
20,60,72,37,2.45375000,1.58888889
20,60,72,57,2.44472222,1.61109186
20,60,72,80,2.42240319,1.55187647
20,60,72,120,2.43215057,1.59387632
50,60,83,0,2.44984025,1.57967882
50,60,83,37,2.42384725,1.52817179
50,60,83,57,2.41555458,1.52708875
50,60,83,80,2.41150000,1.53972424
50,60,83,120,2.38811331,1.48543969
50,60,84,0,2.45736111,1.58762235
50,60,84,37,2.43966667,1.56463419
50,60,84,57,2.42305556,1.55223754
50,60,84,80,2.41698799,1.55705290
50,60,84,120,2.39135600,1.50362285
100,60,95,0,2.45816078,1.58087982
100,60,95,37,2.29206883,1.27746369
100,60,95,57,2.14366929,1.13647172
100,60,96,0,2.45489444,1.58954415
100,60,96,37,2.29676274,1.30289913
100,60,96,57,2.11875550,1.07762646
100,60,112,0,2.45816078,1.53791917
100,60,112,37,2.28341285,1.24763889
100,60,112,57,2.11069444,1.06094444
50,60,115,0,2.45056228,1.56198642
50,60,115,37,2.44949511,1.56824433
50,60,115,57,2.43108057,1.54261235
50,60,115,80,2.42205383,1.55223754
50,60,115,120,2.41150983,1.56090321
20,60,118,0,2.44585367,1.56331054
20,60,118,37,2.45555556,1.59423733
20,60,118,57,2.45555556,1.62647825
20,60,118,80,2.44038889,1.57390171
20,60,118,120,2.44797222,1.61127778
