Repository: vicena-labs/battery-degradation-state-of-health-digital-twin

# Battery Degradation and State-of-Health Digital Twin

An open-source battery research twin for SOC, terminal voltage, heat generation, temperature, calendar and cycle aging scenarios, and state-of-health validation against measured multi-chemistry data. It gives battery R&D teams a transparent baseline for testing estimators, comparing aging stressors, preparing experiments, and adding proprietary cell data without rebuilding the workflow.

[Installation](#installation) | [Quick start](#60-second-example) | [Upload data](#upload-your-own-data) | [Examples](examples) | [Documentation](docs/getting-started.md) | [Scientific status](#scientific-status) | [Citation](#citation) | [Contributing](CONTRIBUTING.md) | [AI agent usage](#use-this-repository-with-an-ai-agent) | [License](#license)

## What release 0.1.0 provides

- Level 0: executable 1RC Thevenin equivalent-circuit model, Coulomb SOC, irreversible heat generation, lumped thermal response, and synthetic aging scenarios.
- Level 1: measured calendar-aging ingestion for LCO, LFP, LMO, LTO, NCA, and NMC cells.
- Leakage-controlled validation: entire cell-condition trajectories are held out.
- Research artifacts: executed notebooks, CSV and JSON results, tested Python package, data schema, model card, validation guide, and reproducible A4 one pager.

## Upload your own data

Provide one CSV per chemistry or cell family with the fields in `schemas/calendar_ageing.schema.json`: State-of-Charge [%], Temperature [degC], Cell Identity Number, Days Passed [days], Discha

____________________Dataset for "Experimental Study on Cycle Aging of 3.4 Ah Lithium-Sulfur Pouch Cells: Temperature and Current Investigation"____________________

Last updated: 2025-07-22

______Contact______
* Dominika Capkova
* ORCID: 0000-0002-3614-5629
* Department of Electrical and Electronic Technology, Faculty of Electrical Engineering and Communication, Brno University of Technology + Department of Chemical Sciences and Bernal Institute, University of Limerick
* 616 00, Brno, Czech Republic + Limerick, V94 T9PX, Ireland

______Principal Investigator______
* Karel Bouzek
* ORCID: 0000-0002-0394-0634
* Dept. of Inorganic Technology, Faculty of Chemical Technology, University of Chemistry and Technology, Prague
* Technicka 5, 166 28, Prague 6, Czech Republic

______Data manager or custodian______
* Michal Carda
* ORCID: 0000-0002-3061-3751
* Dept. of Inorganic Technology. Faculty of Chemical Technology, University of chemistry and Technology, Prague
* Technicka 5, 166 28, Prague 6, Czech Republic

______License______
*Dataset for Experimental Study on Cycle Aging of 3.4 Ah Lithium-Sulfur Pouch Cells: Temperature and Current Investigation © 2025 by Dominika Capkova is licensed under CC BY
*license information: https://creativecommons.org/licenses/by/4.0/

------------------------------------------------------------------------------------------------

______About the dataset______
Underlying data supporting the figures, graphs, and pictures in the article.
Figure 1: Measured voltages and times during a cycling and reference performance test (RPT).
Figure 2: Experimentally measured and fitted real and imaginary impedances.
Figure 3: Total capacity, high voltage plateau capacity, low voltage plateau capacity and Coulombic efficiency values obtained directly or computed from the RPTs.
Figure 4: Measured voltage and capacity for the example charging curve, together with computed dV/dQ signal.
Figure 5: DV peak positions, heights, widths, and shuttle current data.
Figure 6: Obtained resistance values for 10% and 70% DOD.
Figure 7: Resistance values obtained from EIS analysis for 10% and 70% DOD for cases aged at different temperatures.
Figure 8: Resistance values obtained from EIS analysis for 10% and 70% DOD for cases aged at different charging/discharged currents.

______Methods of data collection______
Cycling and reference performance test (RPT) data were measured on the Digatron BTS 600 battery tester. Electrochemical impedance spectroscopy (EIS) data were measured on the Fuelcon Evaluator Battery test station. For processing the EIS data, MATLAB software with the ‘Zfit’ function was used to fit the electrical circuit parameters. Differential voltage (DV) peaks were obtained from the measured voltage and capacity measurement data, which were denoised by the Savitzky-Golay filter (3rd order and 21 sample window for voltage, 1st order and 101 sample window for capacity) and moving average (with windows of 3 samples and 2 samples for voltage and capacity, respectively), by applying ‘peakfit’ function in MATLAB.


______Methods of data processing______
The dataset contains only raw data, therefore no processing is described.

------------------------------------------------------------------------------------------------

______File name structure_____
* VZx_000_111_XXXXX_Y_0000_v1
     VZx – research proposal (3 characters)
     000 – order of the publication in the research proposal (3 char.)

File: datasets/measured/li_s_cycle_aging/VZ1_035_021_CVUT_D_0003_v1.txt
10oC	
Cycles	Capacity Mean	Capacity Errorbar	Capacity High Voltage Plateau Mean	Capacity High Voltage Plateau Errorbar	Capacity Low Voltage Plateau Mean	Capacity Low Voltage Plateau Errorbar	Coulombic efficiency Mean	Coulombic efficiency Errorbar
0	1	0	0.718124308820632	-0.00175437026698488	0.281875691179368	0.00175437026698494	1	0
20	0.849592596554411	0.0503601370205062	0.694021488707007	-0.00133941587787534	0.305978511292993	0.00133941587787528	1.07721694234731	0.0428869312731157
40	0.826096850301049	0.0159702680225682	0.688731881290368	-0.00224458570229746	0.311268118709632	0.00224458570229741	0.958479277072856	0.0185819650825212
60	0.802708208217270	0.00564219354734330	0.681866618264031	0.000353784807734625	0.318133381735969	-0.000353784807734625	0.946849480134081	0.0127912902619374
80	0.789562952309487	0.000605631273307705	0.684421145376302	-0.000460386084548681	0.315578854623698	0.000460386084548681	0.944322737062404	0.0135868063264730
100	0.781455596703764	0.00502578734501191	0.680027162108708	-0.00165865561520173	0.319972837891292	0.00165865561520173	0.947997357016094	0.00991218637278335
120	0.741159830972927	0.00812059984010860	0.666030346065445	-0.00162764649961078	0.333969653934555	0.00162764649961078	0.925222312366694	0.0142723015465248
140	0.713642624915095	7.71609163554565e-05	0.654403040563581	-0.00445824038694154	0.345596959436419	0.00445824038694154	0.979220123452974	0.0268391710720212
160	0.412695531718318	0.0130174035266800	0.633767279634260	-0.00677786516982870	0.366232720365740	0.00677786516982876	0.882980419143688	0.0407373908541481

20oC	
Cycles	Capacity Mean	Capacity Errorbar	Capacity High Voltage Plateau Mean	Capacity High Voltage Plateau Errorbar	Capacity Low Voltage Plateau Mean	Capacity Low Voltage Plateau Errorbar	Coulombic efficiency Mean	Coulombic efficiency Errorbar
0	1	0	0.719170976764469	-0.0107072251441201	0.280829023235532	0.0107072251441201	1	0
20	0.915740181649360	0.0238021481368720	0.714294121417293	-0.0131031388566800	0.285705878582707	0.0131031388566801	1.03215201709549	0.0441805593992639
40	0.880308898172458	0.000753384470602692	0.744552959223430	-0.0454823739433496	0.255447040776570	0.0454823739433496	0.983434278207777	0.0262497177147508
60	0.851891017965985	0.0131935788259284	0.708816856808494	-0.0118551559641031	0.291183143191506	0.0118551559641030	1.00601468445386	0.0118250820073780
80	0.832653437635586	0.0102696247996711	0.702220844346286	-0.0131927034882204	0.297779155653714	0.0131927034882204	0.981278561233002	0.00679483326241070
100	0.810890480877681	0.0131984163819485	0.701872233039197	-0.0135126753522249	0.298127766960803	0.0135126753522248	0.974436264371750	0.00752092217259293
120	0.781484633686156	0.0303306659340217	0.699416609109723	-0.0139079597557940	0.300583390890277	0.0139079597557940	0.965751566497147	0.0681980496775749
140	0.768049744724020	0.00804342161304894	0.701610657803245	-0.00987257643208261	0.298389342196755	0.00987257643208256	0.957012345825964	0.00945044724233357
160	0.748668055936935	0.0145864878054139	0.698579595872199	-0.0104066266242020	0.301420404127801	0.0104066266242021	0.959894482352502	0.00779155230601014
180	0.710463208418993	0.0344594145524105	0.691649879317986	-0.0196981464710660	0.308350120682014	0.0196981464710660	0.958247953411279	0.0102535756407089
200	0.625097449040449	0.0768204967799363	0.656813440090851	-0.0419477959898249	0.343186559909149	0.0419477959898249	0.974184596532959	0.00359318124481922
220	0.661330319866905	0	0.691048034934498	0	0.308951965065502	0	1.04335603849065	0
240	0.549989013403648	0	0.644654985446036	0	0.355345014553964	0	0.958914477240783	0

30oC	
Cycles	Capacity Mean	Capacity Errorbar	Capacity High Voltage Plateau Mean	Capacity High Voltage Plateau Errorbar	Capacity Low Voltage Plateau Mean	Capacity Low Voltage Plateau Errorbar	Coulombic efficiency Mean	Coulombic efficiency Errorbar
0	1	0	0.713551856438165	-0.00542027666871059	0.286448143561835	0.00542027666871064	1	0
20	0.913930675655370	0.0125656382269242	0.703064660614530	-0.000916914567798854	0.296935339385470	0.000916914567798854	0.947196626350294	0.00459057231969806
40	0.871901891881128	0.00654993868241094	0.702993282937289	-0.00102678103479592	0.297006717062711	0.00102678103479603	0.931867111947808	0.000757386262022042
60	0.839120192834211	0.00503200009344174	0.704079545112299	-0.00164088175145860	0.295920454887701	0.00164088175145866	0.869865542645863	0.00212115727101181
80	0.807630384658467	0.00612695633865856	0.701331833657047	-0.00129344594111636	0.298668166342953	0.00129344594111624	0.792135031215134	0.00888482340133534
100	0.782689923687248	0.0123244459241478	0.721163309800956	0.00516281986505596	0.278836690199044	-0.00516281986505585	0.711614669701645	0.00130710527936784
120	0.768543930233875	0.0196604931073726	0.741649835598722	-0.00421324713962279	0.258350164401278	0.00421324713962279	0.698567860348045	0.00560919700856366
140	0.761984730304673	0.0174417347709240	0.751079205475920	-0.00525739472685149	0.248920794524080	0.00525739472685152	0.692664190938516	0.00371984896173361
160	0.756116199694285	0.0149071665433760	0.741948337765187	0.00109286802064001	0.258051662234813	-0.00109286802064001	0.687404610151955	0.00149813299018919
180	0.750025804942257	0.00850224703825009	0.738628908186691	0.00487424242489887	0.261371091813310	-0.00487424242489881	0.681956380341324	0.00427558233633663
200	0.748759797615053	0.00748785951352404	0.743002903021455	-0.00265840304210851	0.256997096978545	0.00265840304210846	0.680754568589196	0.00515190857257064
220	0.755199218359417	0.00110700294019928	0.745184931754439	-0.00791329664113649	0.254815068245561	0.00791329664113652	0.686817345086165	0.0130850092590663
240	0.749088385197062	0.00611699946671096	0.755998271261281	-0.0178970267271407	0.244001728738719	0.0178970267271407	0.681287338054271	0.0175300645713119
260	0.738361789275553	0.00957648387201726	0.728503134899063	0.00427888907454088	0.271496865100937	-0.00427888907454094	0.670484374350371	0.00392161458312190
280	0.731559644225382	0.00507036951946305	0.721127697870501	0.00513497122750173	0.278872302129499	-0.00513497122750162	0.664359938008943	0.00787614748525245
300	0.721467840647698	0.000105319417277316	0.714829458961551	0.00329686685341923	0.285170541038449	-0.00329686685341934	0.678213437825999	0.00791002967969745
320	0.703844363979347	0.00226370672581733	0.712706936103611	0.00491183588089406	0.287293063896389	-0.00491183588089400	0.733689096938678	0.00384207513114809
340	0.680252339951370	0.0100036831976522	0.711901175153515	0.00308367686233235	0.288098824846485	-0.00308367686233230	0.778533993485420	0.0138600214771739
360	0.644795302904708	0.0220600786138173	0.695122178870784	0.0151863237627752	0.304877821129216	-0.0151863237627752	0.825580240612169	0.0153382963786873
380	0.501501625786034	0.100058416989333	0.628063131876789	-0.0378366903547285	0.371936868123211	0.0378366903547284	0.876787351988190	0.0207604451855425
400	0.401019060200038	0	0.560906737783356	0	0.439093262216644	0	0.882608223934035	0

40oC	
Cycles	Capacity Mean	Capacity Errorbar	Capacity High Voltage Plateau Mean	Capacity High Voltage Plateau Errorbar	Capacity Low Voltage Plateau Mean	Capacity Low Voltage Plateau Errorbar	Coulombic efficiency Mean	Coulombic efficiency Errorbar
0	1	0	0.723957575580867	0.00470735818256074	0.276042424419133	-0.00470735818256074	1	0
20	0.898754990211727	0.00520326931353987	0.688904331312802	0.00151344521881214	0.311095668687198	-0.00151344521881214	0.900771607724835	0.0248737625532471
40	0.868091307109949	0.0333225870573352	0.705846723521432	-0.00106338080899526	0.294153276478568	0.00106338080899532	0.788968147929073	0.0739841096210120
60	0.822328173062875	0.0365400674601691	0.732547341682745	0.0169544518604995	0.267452658317255	-0.0169544518604994	0.732136478551347	0.0598499661810359
80	0.771799185774319	0.0305132880573665	0.761491621622066	0.0113009428054792	0.238508378377934	-0.0113009428054792	0.650140007846413	0.0157625138320477
100	0.761058711354523	0.0288862144079817	0.753231598667003	0.00462801893854048	0.246768401332997	-0.00462801893854042	0.641116284537165	0.0145201153432301

50oC	
Cycles	Capacity Mean	Capacity Errorbar	Capacity High Voltage Plateau Mean	Capacity High Voltage Plateau Errorbar	Capacity Low Voltage Plateau Mean	Capacity Low Voltage Plateau Errorbar	Coulombic efficiency Mean	Coulombic efficiency Errorbar
0	1	0	0.723066402107129	-0.00365876375950558	0.276933597892872	0.00365876375950563	1	0
20	0.922267707073372	0.0416305346026473	0.714800806633363	-0.000427302525723206	0.285199193366637	0.000427302525723261	0.844340012921573	0.0716309292881200
40	0.798833715804287	0.0520516813774062	0.720424441659655	-0.0294527283370696	0.279575558340345	0.0294527283370696	0.742517748723690	0.0872556438817531
60	0.744070187502560	0.0461156212017678	0.736455197505164	-0.0379347792767167	0.263544802494836	0.0379347792767169	0.699382631725573	0.0872377737823959
80	0.705885001741648	0.0354169062269266	0.752278647721265	-0.0284583095935838	0.247721352278735	0.0284583095935838	0.640475809753588	0.0521404756199346
100	0.699465961583512	0.0451717737949647	0.732456507073910	-0.0215621845148749	0.267543492926090	0.0215621845148749	0.644661702911675	0.0708321710989502
120	0.667518271577715	0.0663014066864075	0.737510390811707	-0.0237284212306039	0.262489609188293	0.0237284212306040	0.606594057985332	0.0790830535835716
140	0.642535652790990	0.0640050630089856	0.721158376062963	-0.0156030656451015	0.278841623937037	0.0156030656451015	0.646140094333299	0.138637093132819
160	0.631863851111430	0.0713722132357457	0.812254505836411	-0.0981207941854089	0.187745494163589	0.0981207941854089	0.758644914107896	0.0328545979814456
180	0.594719951087061	0.0867552952029999	0.728868155019966	-0.0187391404715167	0.271131844980034	0.0187391404715168	0.814118084618646	0.000692714470587053
200	0.567109227807640	0.109409041303222	0.830015134190220	-0.117079054186533	0.169984865809780	0.117079054186533	0.905530796293363	0.0276796558371804
220	0.395623059571427	0.124641312544797	0.704062215390386	-0.0467840946976308	0.295937784609614	0.0467840946976307	0.938929236445744	0.0210620895870003

0.1C/0.2C
Cycles	Capacity Mean	Capacity Errorbar	Capacity High Voltage Plateau Mean	Capacity High Voltage Plateau Errorbar	Capacity Low Voltage Plateau Mean	Capacity Low Voltage Plateau Errorbar	Coulombic efficiency Mean	Coulombic efficiency Errorbar
0	1	0	0.713551856438165	-0.00542027666871059	0.286448143561835	0.00542027666871064	1	0
20	0.913930675655370	0.0125656382269242	0.703064660614530	-0.000916914567798854	0.296935339385470	0.000916914567798854	0.947196626350294	0.00459057231969806
40	0.871901891881128	0.00654993868241094	0.702993282937289	-0.00102678103479592	0.297006717062711	0.00102678103479603	0.931867111947808	0.000757386262022042
60	0.839120192834211	0.00503200009344174	0.704079545112299	-0.00164088175145860	0.295920454887701	0.00164088175145866	0.869865542645863	0.00212115727101181
80	0.807630384658467	0.00612695633865856	0.701331833657047	-0.00129344594111636	0.298668166342953	0.00129344594111624	0.792135031215134	0.00888482340133534
100	0.782689923687248	0.0123244459241478	0.721163309800956	0.00516281986505596	0.278836690199044	-0.00516281986505585	0.711614669701645	0.00130710527936784
120	0.768543930233875	0.0196604931073726	0.741649835598722	-0.00421324713962279	0.258350164401278	0.00421324713962279	0.698567860348045	0.00560919700856366
140	0.761984730304673	0.0174417347709240	0.751079205475920	-0.00525739472685149	0.248920794524080	0.00525739472685152	0.692664190938516	0.00371984896173361
160	0.756116199694285	0.0149071665433760	0.741948337765187	0.00109286802064001	0.258051662234813	-0.00109286802064001	0.687404610151955	0.00149813299018919
180	0.750025804942257	0.00850224703825009	0.738628908186691	0.00487424242489887	0.261371091813310	-0.00487424242489881	0.681956380341324	0.00427558233633663
200	0.748759797615053	0.00748785951352404	0.743002903021455	-0.00265840304210851	0.256997096978545	0.00265840304210846	0.680754568589196	0.00515190857257064
220	0.755199218359417	0.00110700294019928	0.745184931754439	-0.00791329664113649	0.254815068245561	0.00791329664113652	0.686817345086165	0.0130850092590663
240	0.749088385197062	0.00611699946671096	0.755998271261281	-0.0178970267271407	0.244001728738719	0.0178970267271407	0.681287338054271	0.0175300645713119
260	0.738361789275553	0.00957648387201726	0.728503134899063	0.00427888907454088	0.271496865100937	-0.00427888907454094	0.670484374350371	0.00392161458312190
280	0.731559644225382	0.00507036951946305	0.721127697870501	0.00513497122750173	0.278872302129499	-0.00513497122750162	0.664359938008943	0.00787614748525245
300	0.721467840647698	0.000105319417277316	0.714829458961551	0.00329686685341923	0.285170541038449	-0.00329686685341934	0.678213437825999	0.00791002967969745
320	0.703844363979347	0.00226370672581733	0.712706936103611	0.00491183588089406	0.287293063896389	-0.00491183588089400	0.733689096938678	0.00384207513114809
340	0.680252339951370	0.0100036831976522	0.711901175153515	0.00308367686233235	0.288098824846485	-0.00308367686233230	0.778533993485420	0.0138600214771739
360	0.644795302904708	0.0220600786138173	0.695122178870784	0.0151863237627752	0.304877821129216	-0.0151863237627752	0.825580240612169	0.0153382963786873
380	0.501501625786034	0.100058416989333	0.628063131876789	-0.0378366903547285	0.371936868123211	0.0378366903547284	0.876787351988190	0.0207604451855425
400	0.401019060200038	0	0.560906737783356	0	0.439093262216644	0	0.882608223934035	0

0.1C/0.5C
Cycles	Capacity Mean	Capacity Errorbar	Capacity High Voltage Plateau Mean	Capacity High Voltage Plateau Errorbar	Capacity Low Voltage Plateau Mean	Capacity Low Voltage Plateau Errorbar	Coulombic efficiency Mean	Coulombic efficiency Errorbar
0	1	0	0.697694218907190	-0.00231847628133397	0.302305781092811	0.00231847628133397	1	0
20	0.912954853732586	0.0128025114703039	0.688254260208814	-0.00244776017128523	0.311745739791186	0.00244776017128517	0.960270979309334	0.0393206073763924
40	0.881528828398523	0.00629079361370621	0.695305004900208	-0.00299430249363442	0.304694995099792	0.00299430249363430	0.915074947153281	0.0504141277905626
60	0.848685113402471	0.00957310673209844	0.696922791090897	-0.00371697814840588	0.303077208909103	0.00371697814840583	0.850272151224745	0.0915289514912039
80	0.798261316659708	0.00962874300767869	0.705643547350122	0.0102595363503185	0.294356452649878	-0.0102595363503185	0.816875027588984	0.140956297712221
100	0.782975752189920	0	0.694839677327820	0	0.305160322672180	0	0.952113538901368	0
120	0.740129490922940	0	0.691753505724945	0	0.308246494275055	0	0.949663059015724	0
140	0.677986543100165	0	0.679383952813407	0	0.320616047186593	0	0.954155605472739	0
160	0.635997207058525	0	0.669544388442537	0	0.330455611557463	0	0.964774351643864	0

0.1C/1C
Cycles	Capacity Mean	Capacity Errorbar	Capacity High Voltage Plateau Mean	Capacity High Voltage Plateau Errorbar	Capacity Low Voltage Plateau Mean	Capacity Low Voltage Plateau Errorbar	Coulombic efficiency Mean	Coulombic efficiency Errorbar
0	1	0	0.767429042140024	-0.0484569442195183	0.232570957859976	0.0484569442195182	1	0
20	0.894520291948768	0.00790539329122664	0.691122563593461	-0.00182955932550799	0.308877436406539	0.00182955932550788	0.971852436018828	0.00718064286157882
40	0.859947898990954	0.00988867287881878	0.695834252422262	-0.00236827735065071	0.304165747577738	0.00236827735065059	0.962598975892903	0.00829160934882689
60	0.825743669667827	0.0109568836715118	0.696604939135691	-0.00270678463098673	0.303395060864309	0.00270678463098678	0.946827607504447	0.0100171762105656
80	0.795330933216006	0.0119010832554903	0.694259854231396	-0.00312167699494048	0.305740145768604	0.00312167699494048	0.934998668609731	0.0127875909322540
100	0.782619501694819	0.0125484303602574	0.696382382011646	-0.00333845789610998	0.303617617988354	0.00333845789610998	0.942016124710008	0.0152357836869387
120	0.759832513544377	0.0137809210200289	0.695656730996853	-0.00504192990308905	0.304343269003147	0.00504192990308899	0.929641885793088	0.0171265620440627

0.2C/0.2C
Cycles	Capacity Mean	Capacity Errorbar	Capacity High Voltage Plateau Mean	Capacity High Voltage Plateau Errorbar	Capacity Low Voltage Plateau Mean	Capacity Low Voltage Plateau Errorbar	Coulombic efficiency Mean	Coulombic efficiency Errorbar
0	1	0	0.715971638660419	-0.00288024591863634	0.284028361339582	0.00288024591863628	1	0
20	0.826018341597202	0.0242571666680456	0.670908081676238	0.00220178796994441	0.329091918323762	-0.00220178796994436	0.856006847617478	0.0143335089465414
40	0.737974325564918	0.00349125173573406	0.665188244522589	-0.00374637213854567	0.334811755477411	0.00374637213854567	0.892335586459443	0.00538258808018866
60	0.461047574177868	0.222466264570628	0.463741294189428	0.179450106449964	0.536258705810572	-0.179450106449964	0.853431043051621	0.0462853264783625

0.3C/0.2C
Cycles	Capacity Mean	Capacity Errorbar	Capacity High Voltage Plateau Mean	Capacity High Voltage Plateau Errorbar	Capacity Low Voltage Plateau Mean	Capacity Low Voltage Plateau Errorbar	Coulombic efficiency Mean	Coulombic efficiency Errorbar
0	1	0	0.715617955920536	0.00532527896731516	0.284382044079464	-0.00532527896731522	1	0
20	0.694204970276614	0.0174966675580244	0.676442139947169	0.00200880510574475	0.323557860052831	-0.00200880510574469	0.807601128836147	0.0112276633558006
30	0.304265509820408	0.101871436834858	0.422938182503339	-0.105503572413453	0.577061817496661	0.105503572413453	0.700822741754044	0.0688585286592904

File: datasets/measured/li_s_cycle_aging/VZ1_035_021_CVUT_D_0005_v1.txt
10oC	
Cell1
Cycles	Peak position	Peak height	Peak width
0	2.34498007158113	0.273530752737680	0.120035424729497
20	2.34749982081164	0.302845582871847	0.123070302078452
40	2.35040890585898	0.282296539596507	0.138587899227200
60	2.35290224872123	0.289802288065777	0.140453546415874
80	2.35370214754603	0.295884993215631	0.140414325701218
100	2.35403562165874	0.294957973900103	0.143304131693925
120	2.35989429778016	0.274319251605332	0.153722079436232
140	2.36225408867283	0.306622020794538	0.140473164150425
160	2.38906177977817	0.404150585103617	0.160906926682496

Cell2
Cycles	Peak position	Peak height	Peak width
0	2.34669264735381	0.291998713838802	0.117646722809460
20	2.34798037672931	0.304668222979964	0.119851593437296
40	2.35038403888455	0.299126675316574	0.131588794055390
60	2.35198285567658	0.305160784656244	0.135726990848502
80	2.35314859624820	0.304521821859062	0.137951308231104
100	2.35439504248683	0.304164238072562	0.136572069815702
120	2.36138948932982	0.286307276130191	0.144939664614948
140	2.36576160838797	0.294634856493688	0.150485739112257
160	2.38332041602507	0.416961829422851	0.160483010476129

20oC	
Cell1
Cycles	Peak position	Peak height	Peak width
0	2.34256887129052	0.294749865846117	0.113615635966556
20	2.34554963465092	0.367325878128773	0.117543631168125
40	2.33973963967705	0.341826134401980	0.122267348148820
60	2.34325087333596	0.379413338304775	0.120275235041120
80	2.34276859585477	0.379035117812044	0.119961533200408
100	2.34304471622668	0.385776197197320	0.120175985101606
120	2.34686363518613	0.404137874459029	0.123999346690766
140	2.34441165093843	0.391721617730521	0.123420929586420
160	2.34607561643776	0.379712552640523	0.128057852404031
180	2.35021376404398	0.370922134538213	0.132506457630647
200	2.35658631258287	0.365797915667283	0.142986756244085
220	2.36371044618356	0.395399208076755	0.142817487943103
240	2.36961384282394	0.395586509135775	0.146028616545122

Cell2
Cycles	Peak position	Peak height	Peak width
0	2.34088749026744	0.307274992912497	0.108164752124236
20	2.34255176255458	0.352972376911660	0.113510085769986
40	2.34021720130321	0.359242768568979	0.118777335803219
60	2.34485927523239	0.361470064397022	0.121296731360215
80	2.34358367696969	0.365293162516932	0.120836000740134
100	2.34387629269202	0.376269654547203	0.120938165912186
120	2.34256305268411	0.374035081066901	0.121825973362858
140	2.34521889918452	0.380157686923175	0.125494441107133
160	2.34839024010493	0.362528403953023	0.133761185339571
180	2.35478905338017	0.358472680273813	0.143810099153399
200	2.36255916356529	0.417368274097502	0.151953947945026

30oC	
Cell1
Cycles	Peak position	Peak height	Peak width
0	2.34654938262848	0.267337396193772	0.123468037251197
20	2.33875598924909	0.356770419099326	0.116929380796287
40	2.33649333980556	0.368477838806748	0.122281059275483
60	2.33545544688940	0.379693706850486	0.125366079182506
80	2.33513300873191	0.377217703224349	0.130870043226378
100	2.33295438810098	0.374008985279149	0.131796852175491
120	2.33214953774234	0.386422766119859	0.130367945087830
140	2.33040295970550	0.408490358789335	0.128765030218894
160	2.33062113031846	0.407661798668623	0.128894835289312
180	2.33149240143268	0.414236688850848	0.127853628976170
200	2.33048663057895	0.430523813238138	0.127983767434044
220	2.32952448996061	0.396567632994431	0.133656791367858
240	2.32493161574526	0.389237839890842	0.131230567617698
260	2.33550360455319	0.375368835072702	0.137200207295696
280	2.33849598674072	0.368812937694348	0.136068676340908
300	2.34106260734206	0.375920302882670	0.131137611182460
320	2.34279970157192	0.381395894247199	0.130374223073885
340	2.34416447958407	0.383680755165394	0.131319189202222
360	2.34675202807694	0.376836630504251	0.135310965172719
380	2.35204189245684	0.376073225783679	0.138853206041449
400	2.35933603624511	0.457599917578417	0.135611733756562

Cell2
Cycles	Peak position	Peak height	Peak width
0	2.34569909369133	0.297053333380520	0.114830001603416
20	2.33702506394522	0.368327642430230	0.115621272093665
40	2.33860381250906	0.395376023761248	0.116762190932956
60	2.33842233381602	0.399099535828956	0.120049080794541
80	2.33704903915234	0.399686464800494	0.121347815455739
100	2.33556449316346	0.406372039111922	0.120875773190663
120	2.33598958300598	0.417963770271015	0.117205743317187
140	2.33574088649301	0.436785161722169	0.116095224477170
160	2.33493085707867	0.452113584720096	0.116281783092641
180	2.33338552761894	0.469348465047397	0.118961646635066
200	2.33252837397879	0.460563713021003	0.124168214515817
220	2.33204721292231	0.443810034869477	0.128449627424408
240	2.33074586354839	0.437008238627337	0.135170121993464
260	2.33294212561922	0.419100808867507	0.140212648035270
280	2.33303471924276	0.406616539543600	0.147887629055570
300	2.33540690490404	0.396528688147254	0.150481569788497
320	2.33924678589188	0.391370110431715	0.150773435595455
340	2.34290359083524	0.392321576357318	0.153319617526580
360	2.34735737913678	0.385043462959780	0.155896103058359
380	2.36642253675979	0.456634549790398	0.173305977969881

40oC	
Cell1
Cycles	Peak position	Peak height	Peak width
0	2.34865068255840	0.276741857796700	0.135105414246044
20	2.33778366780279	0.394538545242807	0.112547835089873
40	2.33247019891148	0.428377899795948	0.118167523402075
60	2.33043619223986	0.456887182140951	0.124990450920001
80	2.32601491558470	0.437046708507554	0.131612791322453
100	2.32662319613539	0.401275958488344	0.139336666994109

Cell2
Cycles	Peak position	Peak height	Peak width
0	2.34805660611803	0.290311472072704	0.129021620648940
20	2.34203549769820	0.383162508994059	0.112144584358873
40	2.33888038416968	0.425352324856307	0.112528127676245
60	2.33703883778195	0.461485001986947	0.117499365120718
80	2.33232099922917	0.464554094530423	0.122943248652687
100	2.33140843208611	0.413007315501895	0.135510062081923
120	2.33769704409110	0.419461193102061	0.124055856215315

50oC	
Cell1
Cycles	Peak position	Peak height	Peak width
0	2.34190614627846	0.268779286135498	0.113687869857349
20	2.34323407613217	0.308441959558316	0.110597765253542
40	2.33986225832223	0.347398427340321	0.104755102235895
60	2.33851334768009	0.424417869470137	0.106453894312898
80	2.33529927125374	0.438864460164768	0.109089397668538
100	2.33611148395993	0.445013447258630	0.112259238430955
120	2.33652474279553	0.430650108533095	0.113645414525277
140	2.33939744851069	0.412710423549389	0.119323434443094
160	2.34036709698663	0.415567280858900	0.120180580423897
180	2.34193068408540	0.421853558176630	0.122324690107462
200	2.35164770991871	0.427100019510297	0.130835477692398
220	2.36980868721764	0.414998048464916	0.149678619140097

Cell2
Cycles	Peak position	Peak height	Peak width
0	2.34290568434996	0.307559160524236	0.111998177066807
20	2.33770029382689	0.402500514467250	0.102886656555967
40	2.33183322515910	0.444563919548491	0.102839499404271
60	2.33233493942232	0.509848745735003	0.105510210397729
80	2.33113119259770	0.514828549903273	0.107246464953163
100	2.33368679859110	0.548746481636308	0.109921450139382
120	2.33379997085244	0.593508305440105	0.112584407923275
140	2.33331740554274	0.635446347274148	0.116798610062606
160	2.33618037063947	0.688015898055526	0.118623125420946
180	2.33746853981075	0.726513103180056	0.122482412581877
200	2.34695752189287	0.730204509395290	0.126996492870042
220	2.38341548206331	0.681415237774276	0.195130055351424

0.1C/0.2C
Cell1
Cycles	Peak position	Peak height	Peak width
0	2.34654938262848	0.267337396193772	0.123468037251197
20	2.33875598924909	0.356770419099326	0.116929380796287
40	2.33649333980556	0.368477838806748	0.122281059275483
60	2.33545544688940	0.379693706850486	0.125366079182506
80	2.33513300873191	0.377217703224349	0.130870043226378
100	2.33295438810098	0.374008985279149	0.131796852175491
120	2.33214953774234	0.386422766119859	0.130367945087830
140	2.33040295970550	0.408490358789335	0.128765030218894
160	2.33062113031846	0.407661798668623	0.128894835289312
180	2.33149240143268	0.414236688850848	0.127853628976170
200	2.33048663057895	0.430523813238138	0.127983767434044
220	2.32952448996061	0.396567632994431	0.133656791367858
240	2.32493161574526	0.389237839890842	0.131230567617698
260	2.33550360455319	0.375368835072702	0.137200207295696
280	2.33849598674072	0.368812937694348	0.136068676340908
300	2.34106260734206	0.375920302882670	0.131137611182460
320	2.34279970157192	0.381395894247199	0.130374223073885
340	2.34416447958407	0.383680755165394	0.131319189202222
360	2.34675202807694	0.376836630504251	0.135310965172719
380	2.35204189245684	0.376073225783679	0.138853206041449
400	2.35933603624511	0.457599917578417	0.135611733756562

Cell2
Cycles	Peak position	Peak height	Peak width
0	2.34569909369133	0.297053333380520	0.114830001603416
20	2.33702506394522	0.368327642430230	0.115621272093665
40	2.33860381250906	0.395376023761248	0.116762190932956
60	2.33842233381602	0.399099535828956	0.120049080794541
80	2.33704903915234	0.399686464800494	0.121347815455739
100	2.33556449316346	0.406372039111922	0.120875773190663
120	2.33598958300598	0.417963770271015	0.117205743317187
140	2.33574088649301	0.436785161722169	0.116095224477170
160	2.33493085707867	0.452113584720096	0.116281783092641
180	2.33338552761894	0.469348465047397	0.118961646635066
200	2.33252837397879	0.460563713021003	0.124168214515817
220	2.33204721292231	0.443810034869477	0.128449627424408
240	2.33074586354839	0.437008238627337	0.135170121993464
260	2.33294212561922	0.419100808867507	0.140212648035270
280	2.33303471924276	0.406616539543600	0.147887629055570
300	2.33540690490404	0.396528688147254	0.150481569788497
320	2.33924678589188	0.391370110431715	0.150773435595455
340	2.34290359083524	0.392321576357318	0.153319617526580
360	2.34735737913678	0.385043462959780	0.155896103058359
380	2.36642253675979	0.456634549790398	0.173305977969881

0.1C/0.5C
Cell1
Cycles	Peak position	Peak height	Peak width
0	2.34418366317828	0.286044692639634	0.118301962315942
20	2.33977747211340	0.348227783832201	0.115411582090735
40	2.33686640687195	0.358030503697810	0.122120239447815
60	2.33317224353012	0.365613986600285	0.128416606194974
80	2.33053437485613	0.354200088944001	0.130515926258809

Cell2
Cycles	Peak position	Peak height	Peak width
0	2.34533965762347	0.287654227703244	0.119768256059695
20	2.34336954628857	0.351687736128306	0.120047347354075
40	2.34036124075164	0.381424277859013	0.120001838146064
60	2.33826369665959	0.403575887453709	0.121095415306128
80	2.34290734059797	0.420812951421191	0.123321909777443
100	2.34295216311791	0.402949502034540	0.131390864719192
120	2.34661959252612	0.386407629302152	0.146383142347650
140	2.35417085615903	0.400217587561784	0.149085002862085
160	2.35796058115651	0.425509158819095	0.142223435887147

0.1C/1C
Cell1
Cycles	Peak position	Peak height	Peak width
0	2.34271599570530	0.268141723711140	0.115854153670000
20	2.33878420930408	0.344578092794403	0.108131384794242
40	2.33941624450817	0.355799566139924	0.114633198759200
60	2.33921974049784	0.362746227110472	0.118550877392004
80	2.33967693853072	0.360983604831784	0.122257533357835
100	2.34223606389347	0.364722107999122	0.124610166583764
120	2.34523396781181	0.364326233932333	0.127854855743575

Cell2
Cycles	Peak position	Peak height	Peak width
0	2.34289416714044	0.294547214158945	0.110685958690618
20	2.34159790332185	0.369558335767813	0.108538849923941
40	2.34169532909581	0.391059593895612	0.111684249687742
60	2.34243322352962	0.402024332307119	0.113779786977283
80	2.34307713301519	0.391186521572644	0.119879815860859
100	2.34647600083399	0.392540529929570	0.123789300905304
120	2.34923225374280	0.385314859253823	0.128401834030859

0.2C/0.2C
Cell1
Cycles	Peak position	Peak height	Peak width
0	2.34669374080111	0.285494309887626	0.120930252113146
20	2.34010098708501	0.319077934328550	0.120526265756808
40	2.34446358622326	0.352336012924135	0.118792792667400
60	2.36262085737664	0.310782101050257	0.138206788341971

Cell2
Cycles	Peak position	Peak height	Peak width
0	2.34828287234643	0.285124077531361	0.121995713673221
20	2.33888742360034	0.321162766702953	0.121183235660936
40	2.34859256199401	0.330276689240696	0.125895202322511
60	2.39284857663318	0.519374650540100	0.150201864242066

0.3C/0.2C
Cell1
Cycles	Peak position	Peak height	Peak width
0	2.34545914998782	0.278577545770751	0.122906439603699
20	2.34862932711226	0.325207366828774	0.128785119225010
30	2.36464660285346	0.316830508462132	0.140556438500047

Cell2
Cycles	Peak position	Peak height	Peak width
0	2.34895215658250	0.299586780162867	0.116692822788565
20	2.36000849238320	0.328335642472364	0.130446694443560
30	2.42246100666015	0.400566838661012	0.185079618064704

File: datasets/measured/li_s_cycle_aging/VZ1_035_021_CVUT_D_0006_v1.txt
10oC	
Cycles	Shuttle current
0	0.0415446601941746
40	0.0434608695652174
80	0.0456500000000000
120	0.0403405904059039
160	0.0490302013422817

20oC	
Cycles	Shuttle current
0	0.0531619469026548
40	0.0585611570247935
80	0.0564197080291970
120	0.0601657289002556
160	0.0639162371134020
200	0.0545200534759358

30oC	
Cycles	Shuttle current
0	0.0537579908675798
40	0.0762637681159417
80	0.126968421052631
120	0.181007357859531
160	0.178057818181817
200	0.176593992932862
240	0.167823870967742
280	0.155846762589928
320	0.139658273381294
360	0.111808270676691
400	0.0532819819819821

40oC	
Cycles	Shuttle current
0	0.0330855670103092
40	0.127340862944162
80	0.196382352941176

50oC	
Cycles	Shuttle current
0	0.0398492610837438
20	0.0557013651877132
40	0.0843949090909088
60	0.119958803986711
80	0.160697424892703
100	0.150833250000000
120	0.152048936170212
140	0.127140140845070
160	0.113993975903614
180	0.102928286852589
200	0.0803146718146717
220	0.0525595419847328

0.1C/0.2C
Cycles	Shuttle current
0	0.0537579908675798
40	0.0762637681159417
80	0.126968421052631
120	0.181007357859531
160	0.178057818181817
200	0.176593992932862
240	0.167823870967742
280	0.155846762589928
320	0.139658273381294
360	0.111808270676691
400	0.0532819819819821

0.1C/0.5C
Cycles	Shuttle current
0	0.0506372197309417
40	0.119041142857143
80	0.181299331103679

0.1C/1C
Cycles	Shuttle current
0	0.0372078817733990
40	0.0523432989690721
80	0.0646460063897762
120	0.0647368932038833

0.2C/0.2C
Cycles	Shuttle current
0	0.0407589999999999
40	0.0631627306273063

0.3C/0.2C
Cycles	Shuttle current
0	0.0482263636363636
20	0.0784595092024538
30	0.0631805860805859

File: datasets/measured/li_s_cycle_aging/VZ1_035_021_CVUT_D_0007_v1.txt
10oC	
Cycles	Resistance 10% DOD Mean	Resistance 10% Errorbar	Resistance 70% DOD Mean	Resistance 70% DOD Errorbar
0	42.2000000000000	0.799999999999997	49.7500000000000	0.250000000000000
20	30	2.90000000000000	54.7000000000000	1.30000000000000
40	31.2000000000000	2.70000000000000	62.1500000000000	1.95000000000000
60	30.3500000000000	2.25000000000000	68.1500000000000	1.25000000000000
80	31.4500000000000	2.05000000000000	79.4000000000000	3.40000000000001
100	33.1500000000000	1.85000000000000	103.750000000000	3.65000000000001
120	37.1500000000000	0.850000000000001	143.300000000000	12.2000000000000
140	44.1500000000000	0.0499999999999972	180.800000000000	10.3000000000000
160	99.2500000000000	0.450000000000003	252.500000000000	4.19999999999999

20oC	
Cycles	Resistance 10% DOD Mean	Resistance 10% Errorbar	Resistance 70% DOD Mean	Resistance 70% DOD Errorbar
0	36.7000000000000	0.499999999999993	47.2500000000000	3.15000000000000
20	41.9000000000000	0.800000000000004	43.3500000000000	3.15000000000000
40	39.8500000000000	1.55000000000000	43.1500000000000	2.25000000000001
60	38.3000000000000	0.500000000000007	48.3500000000000	4.84999999999999
80	35.6000000000000	0.600000000000001	51.9000000000000	5.90000000000000
100	35	0.299999999999997	54.3500000000000	6.15000000000000
120	35	0.299999999999997	58	7.90000000000000
140	35.6500000000000	0.850000000000001	63.8500000000000	9.05000000000000
160	37.8000000000000	1	75.5500000000000	12.7500000000000
180	41.7000000000000	1.40000000000000	94.8000000000000	13.9000000000000
200	48.8000000000000	3.70000000000000	114.050000000000	15.0500000000000
220	53.4000000000000	0	114	0
240	66.2000000000000	0	151.600000000000	0

30oC	
Cycles	Resistance 10% DOD Mean	Resistance 10% Errorbar	Resistance 70% DOD Mean	Resistance 70% DOD Errorbar
0	36.6000000000000	0.899999999999999	47.3500000000000	2.05000000000000
20	30.3500000000000	0.250000000000000	43.1000000000000	0.300000000000004
40	29.5000000000000	2	43.7000000000000	1.70000000000000
60	26.2500000000000	0.550000000000001	46.8500000000000	0.950000000000003
80	25.6500000000000	0.350000000000001	51.0500000000000	0.150000000000006
100	30.2000000000000	1	52.3500000000000	1.25000000000000
120	34.4000000000000	0.600000000000001	52.5000000000000	0.500000000000000
140	36.5000000000000	0.799999999999997	52.5000000000000	0.900000000000006
160	35.8500000000000	0.450000000000003	53.8000000000000	1.50000000000001
180	35.5000000000000	0.100000000000001	54.2500000000000	2.55000000000000
200	36	0.900000000000006	57.1000000000000	1.80000000000000
220	36.7500000000000	2.05000000000000	61.5500000000000	4.55000000000000
240	37	2.20000000000000	66.7500000000000	6.65000000000001
260	33.7000000000000	0.399999999999999	64.3000000000000	2.39999999999999
280	33.1500000000000	0.449999999999996	70.2000000000000	1.80000000000000
300	32.7000000000000	0.600000000000001	74.6500000000000	0.549999999999997
320	33.9000000000000	0.599999999999994	82.3000000000000	0.200000000000003
340	36.1500000000000	0.149999999999999	94.2000000000000	1.80000000000000
360	40.3000000000000	1.40000000000000	117.350000000000	8.05000000000000
380	53.9000000000000	9.20000000000000	151.050000000000	17.5500000000000
400	63.9000000000000	0	177.500000000000	0

40oC	
Cycles	Resistance 10% DOD Mean	Resistance 10% Errorbar	Resistance 70% DOD Mean	Resistance 70% DOD Errorbar
0	50.4500000000000	4.85000000000000	47.7500000000000	2.65000000000000
20	26.5500000000000	1.75000000000000	41.1500000000000	0.449999999999996
40	22.6500000000000	1.05000000000000	43.1500000000000	0.250000000000000
60	25.2000000000000	2.40000000000000	42.9500000000000	1.34999999999999
80	29.6500000000000	2.45000000000000	41.2500000000000	1.25000000000000
100	30.9000000000000	1.60000000000000	68.3500000000000	17.9500000000000

50oC	
Cycles	Resistance 10% DOD Mean	Resistance 10% Errorbar	Resistance 70% DOD Mean	Resistance 70% DOD Errorbar
0	39.6500000000000	3.55000000000000	45.9500000000000	2.95000000000000
20	26.9500000000000	1.75000000000000	50.6000000000000	3.80000000000000
40	28.1000000000000	1.80000000000000	58.5500000000000	2.65000000000000
60	28.6000000000000	4.00000000000000	48.0500000000000	6.95000000000000
80	30.2000000000000	2.90000000000000	48.2500000000000	4.05000000000000
100	29.6500000000000	2.15000000000000	52.5500000000000	2.45000000000000
120	31.7000000000000	2.40000000000000	53.4000000000000	5.09999999999999
140	32.1500000000000	0.549999999999997	68.9500000000000	0.250000000000000
160	35.1500000000000	1.35000000000000	72.5000000000000	0.400000000000006
180	39.1500000000000	0.0499999999999972	75.7500000000000	1.85000000000001
200	47.2500000000000	1.15000000000000	90.8000000000000	4.09999999999999
220	77.4000000000000	2.90000000000001	146.400000000000	9.30000000000001

0.1C/0.2C
Cycles	Resistance 10% DOD Mean	Resistance 10% Errorbar	Resistance 70% DOD Mean	Resistance 70% DOD Errorbar
0	36.6000000000000	0.899999999999999	47.3500000000000	2.05000000000000
20	30.3500000000000	0.250000000000000	43.1000000000000	0.300000000000004
40	29.5000000000000	2	43.7000000000000	1.70000000000000
60	26.2500000000000	0.550000000000001	46.8500000000000	0.950000000000003
80	25.6500000000000	0.350000000000001	51.0500000000000	0.150000000000006
100	30.2000000000000	1	52.3500000000000	1.25000000000000
120	34.4000000000000	0.600000000000001	52.5000000000000	0.500000000000000
140	36.5000000000000	0.799999999999997	52.5000000000000	0.900000000000006
160	35.8500000000000	0.450000000000003	53.8000000000000	1.50000000000001
180	35.5000000000000	0.100000000000001	54.2500000000000	2.55000000000000
200	36	0.900000000000006	57.1000000000000	1.80000000000000
220	36.7500000000000	2.05000000000000	61.5500000000000	4.55000000000000
240	37	2.20000000000000	66.7500000000000	6.65000000000001
260	33.7000000000000	0.399999999999999	64.3000000000000	2.39999999999999
280	33.1500000000000	0.449999999999996	70.2000000000000	1.80000000000000
300	32.7000000000000	0.600000000000001	74.6500000000000	0.549999999999997
320	33.9000000000000	0.599999999999994	82.3000000000000	0.200000000000003
340	36.1500000000000	0.149999999999999	94.2000000000000	1.80000000000000
360	40.3000000000000	1.40000000000000	117.350000000000	8.05000000000000
380	53.9000000000000	9.20000000000000	151.050000000000	17.5500000000000
400	63.9000000000000	0	177.500000000000	0

0.1C/0.5C
Cycles	Resistance 10% DOD Mean	Resistance 10% Errorbar	Resistance 70% DOD Mean	Resistance 70% DOD Errorbar
0	44.5000000000000	8.60000000000000	65.4000000000000	5.80000000000000
20	33.6000000000000	0.399999999999999	51.3500000000000	0.149999999999999
40	30.4000000000000	NaN	46.7000000000000	NaN
60	27.2000000000000	NaN	48.7000000000000	NaN
80	30	NaN	53.7000000000000	NaN
100	30.9000000000000	NaN	61.8000000000000	NaN

0.1C/1C
Cycles	Resistance 10% DOD Mean	Resistance 10% Errorbar	Resistance 70% DOD Mean	Resistance 70% DOD Errorbar
0	41.1500000000000	7.95000000000000	48.2000000000000	1.40000000000000
20	31.6000000000000	1.90000000000000	48.6000000000000	2.30000000000000
40	31.3500000000000	1.05000000000000	48.6500000000000	1.05000000000000
60	30.6500000000000	0.650000000000002	52.6000000000000	0.800000000000004
80	30.9500000000000	0.350000000000001	57.9000000000000	1.09999999999999
100	32.8500000000000	0.149999999999999	70.3000000000000	0.500000000000000
120	34.4000000000000	0.200000000000003	89.9000000000000	0.400000000000006

0.2C/0.2C
Cycles	Resistance 10% DOD Mean	Resistance 10% Errorbar	Resistance 70% DOD Mean	Resistance 70% DOD Errorbar
0	41.3500000000000	4.15000000000001	48.2000000000000	0.299999999999997
20	25.3000000000000	1.20000000000000	73.7000000000000	4.40000000000001
40	32.5500000000000	1.35000000000000	113.850000000000	15.2500000000000
60	126.050000000000	82.0500000000000	281.600000000000	118.500000000000

0.3C/0.2C
Cycles	Resistance 10% DOD Mean	Resistance 10% Errorbar	Resistance 70% DOD Mean	Resistance 70% DOD Errorbar
0	37.8000000000000	0.300000000000004	50.2500000000000	3.05000000000000
20	42.2000000000000	6.10000000000000	173.500000000000	12.3000000000000
30	236.800000000000	140.700000000000	412.150000000000	77.4500000000000

File: datasets/measured/li_s_cycle_aging/VZ1_035_021_CVUT_D_0008_v1.txt
10oC								
	DOD15				DOD70			
Cycles	Re	Rint	Rct	Rdiff	Re	Rint	Rct	Rdiff
0	31.8949	17.3857	4.8	18	20.0316	5.42254	54.8155	78.9407
20	39.1761	13	4.8654	18.9224	24.0025	16.1476	77.8166	104.926
40	41.7964	8.5	5	22.077	30.0045	18.4004	85.0325	125.753
80	97.1034	15.3719	18	61.9259	105.84	22.014	125.734	222.652
								
20oC								
	DOD15				DOD70			
Cycles	Re	Rint	Rct	Rdiff	Re	Rint	Rct	Rdiff
0	33	15	7.99	10	21.3267	27.3325	16.8257	13.499
20	40.125	14	7.03	12.07	22.99	27.999	45	60.9968
40	38.5042	7	8	12.02	27	20	48	71.3286
60	52.4685	6.014	1.19	18.0293	31	28	62	73
80	61.9906	5.36	8	15.113	38.1585	34.855	75.3485	112.4
100	90.4666	8.11	10.45	38.3927	57.16	37.2964	81.029	153.173
								
30oC								
	DOD15				DOD70			
Cycles	Re	Rint	Rct	Rdiff	Re	Rint	Rct	Rdiff
0	34.2	18.055	3.573	3.57	19.11	0.324	70.45	97.94
20	37.2858	5.946	5.946	5.94	21	1.2	30.7935	50.033
40	34.301	1.465	6.193	6.19	23.4	0.999	30	62.0037
60	39.6174	0.799	7.17	14.499	26	1.499	53	70.11
80	59.0736	0.8	7.989	26.3355	35.2827	7.805	61.006	81.8142
100	80.9985	0.797	12.3855	28.998	49.99	14.995	75	93
								
40oC								
	DOD15				DOD70			
Cycles	Re	Rint	Rct	Rdiff	Re	Rint	Rct	Rdiff
0	32.5138	21	2	5	19.2	3.44746	78.3395	90.1478
20	35.0834	6	7.064	23.3865	20	3	80	92
40	42.5646	2.5	10.6	25	21	5	82	110.83
60	54.804	2.51417	12.0065	39.3563	23.6197	35	152.507	187
								
50oC								
	DOD15				DOD70			
Cycles	Re	Rint	Rct	Rdiff	Re	Rint	Rct	Rdiff
0	21.1515	28	3.388	3	37.6122	1.99	12.9753	37.6122
10	48.7	6	6	35.1245	19.0345	9	51.1995	62.2527
40	46.58	2	7.8	43.2705	24	9.702	57.0125	94.0104
50	48.6641	2.41615	8.2	81.9854	22	10.328	67	180.233
60	42.0965	5.24356	8.26083	91.18	26	5	63.2	798.003
70	50.5	4.2	8.511	96.0117	22.6753	10.0012	76	235.303
80	48.1795	3	10	132.018	22.3075	10.7	76.7915	245.169
100	61.4636	7.38575	19.008	168.218	32.2912	14.0994	67.2621	257.184
